Repository: sci-assess/SciAssess

# SciAssess: A Benchmark for Evaluating Large Language Models in Scientific Literature Analysis

### Version: 1.0.0

SciAssess is a comprehensive benchmark designed to evaluate the proficiency of Large Language Models (LLMs) in scientific literature analysis. It focuses on assessing LLMs' abilities in memorization, comprehension, and analysis within the context of scientific literature, covering a wide range of scientific fields such as general chemistry, organic materials, and alloy materials. SciAssess provides a rigorous and thorough assessment of LLMs, supporting the ongoing development of LLM applications in scientific literature analysis.

For more details, please refer to our paper: [SciAssess: Benchmarking LLM Proficiency in Scientific Literature Analysis](https://arxiv.org/abs/2403.01976).

### Domains and Tasks
| Domain                                                                                                                                                                                                          | Task                                                                                                        | Ability | \# Questions | Context    | Question Type       | Metric          | Modality    |
|-----------------------------------------------------------------------------------------------------------------------------------------------------------------------------------------------------------------|-------------------------------------------------------------------------------------------------------------|---------|--------------|------------|---------------------|-----------------|-------------|
| Fundamental Science                                                                                                                                                             | MMLU (science)                                                                            | L1      | 2,091        |            | Multiple Choice     | Accuracy        | Text only   |
|                                                                                                                                                                                                                 | CMMLU (science)                                                                           | L1      | 1,700        |            | Multiple Choice     | Accuracy        | Text only   |
|                                                                                                                                                                                                                 | Xiezhi-Ch (science)                                                                      | L1      | 2,882        |            | Multiple Choice     | Accuracy        | Text only   |
|                                                                                                                                                                                                                 | Xiezhi-En (science)                                                                     | L1      | 2,882        |            | Multiple Choice     | Accuracy        | Text only   |
| Alloy Materials                                                                                                                                                                 | Alloy Chart QA                                                                                              | L2      | 15           | ✔️ | Multiple Choice     | Accuracy        | Chart       |
|                                                                                                                                                                                                                 | Composition Extraction                                                                                      | L2      | 244          | ✔️ | Table Extraction    | Table Accuracy  | Table       |

## Dataset

Due to copyright restrictions, we are unable to directly distribute the original PDF of the article. You will need to download the corresponding PDF according to the instructions in README and store it in SciAssess_library/pdfs.

All articles involved in this evaluation are listed in [doi.txt](doi.txt). You need to download the corresponding PDFs according to the DOIs and store them in SciAssess_library/pdfs.

Each PDF should be named as doi.pdf, with '/' in the DOI replaced by '_', e.g., an article with DOI 10.1002/adfm.202008332 should be named as 10.1002_adfm.202008332.pdf and placed in SciAssess_library/pdfs.

Some articles' supporting information is also evaluated. These articles' DOIs are listed in [si_doi.txt](si_doi.txt). You need to download the corresponding PDFs and store them in SciAssess_library/pdfs, named as doi_si.pdf.

File: SciAssess_library/csv/AlloyMaterial/10.1016_j.jmst.2019.11.028.csv
AlloyName,Composition,Composition,Composition,Composition,Composition,Composition,Composition,Composition,Composition,Composition,Composition
,Co,Al,W,Ni,Ti,Cr,Ta,Mo,Re,Hf,Ru
TMS-75,12 wt.%,6 wt.%,6 wt.%,Bal.,,3 wt.%,6 wt.%,2 wt.%,5 wt.%,"0,1 wt.%",
CMSX-4,9 wt.%,"5,6 wt.%",6 wt.%,Bal.,1 wt.%,"6,5 wt.%","6,5 wt.%","0,6 wt.%",3 wt.%,"0,1 wt.%",
ERBO/39,"8,92 wt.%","4,4 wt.%",9 wt.%,Bal.,3 wt.%,"5,11 wt.%","6,7 wt.%","0,97 wt.%",,,
ERBO/38,"8,71 wt.%","5,54 wt.%","9,05 wt.%",Bal.,"0,79 wt.%","5,12 wt.%","6,54 wt.%","0,95 wt.%",,,
ERBO/37,"8,74 wt.%",6 wt.%,"9,09 wt.%",Bal.,,"5,14 wt.%","6,56 wt.%","0,95 wt.%",,,
ERBO/36,"8,89 wt.%","5,65 wt.%","6,19 wt.%",Bal.,,"5,23 wt.%","6,67 wt.%","0,96 wt.%",,,
ASTRA100,"8,92 wt.%","6,13 wt.%","6,19 wt.%",Bal.,,"5,25 wt.%","6,7 wt.%","0,97 wt.%",,,
CMSX-10K,3 wt.%,"5,7 wt.%",5 wt.%,Bal.,"0,2 wt.%",2 wt.%,8 wt.%,"0,4 wt.%",6 wt.%,"0,03 wt.%",
TMS-138,"5,9 wt.%","5,9 wt.%","5,9 wt.%",Bal.,,"2,9 wt.%","5,6 wt.%","2,9 wt.%","4,9 wt.%","0,1 wt.%",2 wt.%
TMS-162,"5,8 wt.%","5,8 wt.%","5,8 wt.%",Bal.,,"2,9 wt.%","5,6 wt.%","3,9 wt.%","4,9 wt.%","0,1 wt.%",6 wt.%
LSC-15,6 wt.%,4 wt.%,10 wt.%,Bal.,,7 wt.%,"5,5 wt.%","1,5 wt.%",,"0,1 wt.%",
SX-0Ru,,6 wt.%,5 wt.%,Bal.,"0,5 wt.%",4 wt.%,5 wt.%,1 wt.%,4 wt.%,,0 wt.%
SX-2Ru,,6 wt.%,5 wt.%,Bal.,"0,5 wt.%",4 wt.%,5 wt.%,1 wt.%,4 wt.%,,2 wt.%
SX-4Ru,,6 wt.%,5 wt.%,Bal.,"0,5 wt.%",4 wt.%,5 wt.%,1 wt.%,4 wt.%,,4 wt.%

File: SciAssess_library/csv/AlloyMaterial/10.1016_j.msea.2012.04.083.csv
AlloyName,Composition,Composition,Composition,Composition
,Co,Al,W,Ta
9W,83.4 at.%,8.1 at.%,8.4 at.%,
9W(SX),81.8 at.%,8.5 at.%,9.6 at.%,
9W-0.04B,81.9 at.%,8.4 at.%,9.7 at.%,
9W-0.08B,81.5 at.%,8.9 at.%,9.5 at.%,
9W-0.12B,82.2 at.%,8.3 at.%,9.4 at.%,
8W-2Ta-0.08B,80.4 at.%,8.9 at.%,8.5 at.%,2.2 at.%
9W-2Ta-0.12B,79.8 at.%,8.9 at.%,9.3 at.%,2.0 at.%
8W-2Ta-2Nb,82.6 at.%,8.0 at.%,6.7 at.%,1.4 at.%
9W-0.5Nb,82.0 at.%,8.2 at.%,9.4 at.%,
10W-2Nb,78.6 at.%,9.4 at.%,10.2 at.%,
9W-1Mo-0.04B,81.2 at.%,8.2 at.%,9.4 at.%,
8W-2Ta-2Mo,78.5 at.%,8.2 at.%,9.6 at.%,1.8 at.%
10W-0.5Si,81.5 at.%,8.4 at.%,10.1 at.%,
10W-2Si,81.0 at.%,8.7 at.%,10.3 at.%,
8W-2Ta-2Si,81.2 at.%,8.1 at.%,7.7 at.%,1.6 at.%
8W-2Ta-2Ti,79.2 at.%,7.6 at.%,9.2 at.%,1.9 at.%
9W-2Ti-0.04B,80.9 at.%,7.9 at.%,9.1 at.%,
9W-2Ti-0.12B,79.8 at.%,8.4 at.%,9.6 at.%,
9W-2V-0.04B,80.7 at.%,8.0 at.%,9.3 at.%,
9W-2Cr-0.04B,80.5 at.%,8.1 at.%,9.4 at.%,

File: SciAssess_library/csv/AlloyMaterial/10.1016_j.surfcoat.2006.07.257.csv
AlloyName,Composition,Composition,Composition,Composition,Composition,Composition,Composition,Composition
,Co,Al,W,Ni,Cr,Mo,Fe,C
alloy_1,1.54+-0.05 at.%,8.48+-0.52 at.%,0.29+-0.12 at.%,41.86+-0.75 at.%,18.70+-1.13 at.%,4.14+-0.08 at.%,18.38+-0.88 at.%,6.61+-0.10 at.%
alloy_2,0.88+-0.03 at.%,27.53+-1.21 at.%,0+-0 at.%,51.43+-0.32 at.%,6.17+-1.10 at.%,0.56+-0.16 at.%,7.96+-0.17 at.%,5.47+-0.54 at.%
alloy_3,1.64+-0.01 at.%,2.63+-0.55 at.%,1.78+-0.04 at.%,20.34+-0.46 at.%,32.37+-1.74 at.%,19.69+-0.74 at.%,16.74+-1.51 at.%,4.81+-0.85 at.%
alloy_4,1.62+-0.06 at.%,8.20+-0.54 at.%,0.28+-0.11 at.%,42.17+-0.85 at.%,18.90+-1.15 at.%,4.14+-0.09 at.%,18.10+-0.91 at.%,6.59+-0.12 at.%
alloy_5,1.63+-0.04 at.%,9.22+-0.53 at.%,0.04+-0.12 at.%,43.45+-0.80 at.%,18.64+-1.14 at.%,3.98+-0.08 at.%,16.61+-0.89 at.%,6.42+-0.11 at.%
alloy_6,0.84+-0.02 at.%,29.24+-1.20 at.%,0+-0 at.%,50.99+-0.34 at.%,4.62+-1.08 at.%,0.34+-0.15 at.%,7.72+-0.16 at.%,6.24+-0.55 at.%
alloy_7,1.62+-0.01 at.%,1.85+-0.54 at.%,1.72+-0.03 at.%,19.69+-0.45 at.%,36.24+-1.40 at.%,18.65+-0.70 at.%,18.88+-1.50 at.%,1.35+-0.77 at.%
alloy_8,0.31+-0.01 at.%,0.21+-0.01 at.%,1.09+-0.06 at.%,3.81+-0.13 at.%,64.82+-0.14 at.%,9.76+-0.29 at.%,6.23+-0.52 at.%,13.77+-0.62 at.%
alloy_9,1.67+-0.05 at.%,9.20+-0.52 at.%,0.24+-0.11 at.%,43.11+-0.84 at.%,20.99+-1.13 at.%,4.16+-0.08 at.%,18.52+-0.89 at.%,2.12+-0.21 at.%
alloy_10,0.31+-0.01 at.%,0.20+-0.01 at.%,0.99+-0.07 at.%,4.01+-0.14 at.%,64.98+-0.11 at.%,9.37+-0.28 at.%,5.51+-0.51 at.%,14.63+-0.61 at.%
